Repository: gevget/pyroflex

# ПИРОФЛЕКС — локальная версия сайта

## Запуск

Требуется Node.js, установка пакетов не нужна. Из корня проекта выполните:

```powershell
node tools/serve-local.mjs
```

Откройте `http://127.0.0.1:4173/`. Для проверки страницы политики используйте `/privacy/`. Открытие через HTTP важно для корректной работы переходов и ресурсов; хостинг должен отдавать файлы проекта с сохранением относительных путей.

## Публикация в GitHub Pages

GitHub Actions собирает автономный сайт в `dist/` и публикует его по адресу `https://gevget.github.io/pyroflex/`. Для локальной проверки итоговой сборки выполните `node tools/build-pages.mjs` и откройте `dist/index.html` через локальный HTTP-сервер. При изменении страниц или стилей сборка автоматически переносит только используемые ресурсы и добавляет манифест, офлайн-кеш и адаптивные значки PWA. Исходная выгрузка платформы, временные файлы и печатные макеты в публикацию не входят.

## Состав проекта

- `index.html` — новая автономная семантическая версия главной страницы.
- `contacts.html`, `documents.html` — контакты команды и архив из 48 локальных PDF с фильтром по продукту/системе и типу документа; для английской версии доступны `/en/contacts.html` и `/en/documents.html`.
- `partners.html`, `services.html` — самостоятельные страницы для партнёров и услуг; английские версии доступны в `/en/`.
- `products/` — восемь продуктовых и две системные страницы; ссылки на сопутствующие материалы проверены по каталогу.
- `mk101/index.html` — внутренняя страница производителя МК101; пункт MK101 добавлен в навигацию русской и английской версий сайта.

# Контентная база ПИРОФЛЕКС

Рабочая база для подготовки русских продуктовых и системных страниц сайта. Тексты и структура здесь нормализованы из сжатого каталога; официальные технические документы и таблицы расходов проиндексированы отдельно.

## Быстрый переход

- [Шаблон продуктовой страницы](PAGE_TEMPLATE.md)
- [Визуальная система компонентов и схема внутренней продуктовой страницы](../DESIGN_SYSTEM.md)
- [Подробный гайд по исходной главной: измерения и адаптив](../../SITE_GUIDE.md)
- [Активы бренда: банки, фоновые изображения, иконки и акцентные цвета](BRAND_ASSETS.md)
- [Реестр исходных официальных файлов](SOURCES.md)
- [Сводка расходов](CONSUMPTION_SUMMARY.md)
- [Обзор систем и общие сведения](systems/systems-overview.md)
- [ПИРОФЛЕКС-УЛЬТРА](products/ultra.md) · [ПИРОФЛЕКС-АКРИЛ](products/acrylic.md) · [ПИРОФЛЕКС-КАБЕЛЬ](products/cable.md)
- [ПИРОФЛЕКС-БАЗА](products/base.md) · [ПИРОФЛЕКС-ФИНИШ](products/finish.md) · [ПИРОФЛЕКС-ЭПОКСИ](products/epoxy.md)
- [ПИРОФЛЕКС-ТЕРМА УЛЬТРА](products/therma-ultra.md) · [ПИРОФЛЕКС-ТЕРМА ЭПОКСИ](products/therma-epoxy.md)
- [СИСТЕМА-Т УЛЬТРА](systems/system-t-ultra.md) · [СИСТЕМА-Т ЭПОКСИ](systems/system-t-epoxy.md)

## Готовые локальные страницы

Статические HTML-страницы подключены к меню сайта: [Ультра](../../products/ultra.html), [База](../../products/base.html), [Финиш](../../products/finish.html), [Акрил](../../products/acrylic.html), [Эпокси](../../products/epoxy.html), [Терма Ультра](../../products/therma-ultra.html), [Терма Эпокси](../../products/therma-epoxy.html), [Кабель](../../products/cable.html), [Система-Т Ультра](../../products/system-t-ultra.html), [Система-Т Эпокси](../../products/system-t-epoxy.html).

Исходник генератора страниц: [`tools/build-product-pages.mjs`](../../tools/build-product-pages.mjs). После правки карточек контента можно повторно собрать HTML командой `node tools/build-product-pages.mjs` из корня проекта.

## Какой источник для чего использовать

1. **Подача, описания и порядок блоков:** сжатый каталог `branding/пирофлекс каталог-сжатый (1).pdf`, страницы 4–11 для продуктов и систем, страницы 2–3 для общих сведений. Тексты из каталога перенесены в MD-карточки.
2. **Расходы:** отдельные официальные PDF «таблица расходов» в папках продуктов/систем и соответствующие листы сводного PDF с расходами. Полные извлечённые таблицы лежат в [`tables/`](tables/).
3. **ТУ, сертификаты, экспертные заключения, паспорта безопасности и протоколы:** официальные файлы в [реестре источников](SOURCES.md). Реестр подтверждает наличие и имя документа, но не заменяет проверку его актуальности и сроков действия.
4. **Визуальные активы:** папка `branding/` и [карта активов](BRAND_ASSETS.md). Исходные файлы не переименовывались и не изменялись.

## Как использовать правила дизайна

- `SITE_GUIDE.md` описывает измеренный оригинал главной и служит эталоном при повторении уже существующих секций.
- `docs/DESIGN_SYSTEM.md` содержит токены активной автономной версии и схему сборки новых внутренних страниц. Продуктовая схема — рабочая рекомендация, потому что отдельной исходной внутренней страницы среди материалов нет.
- `PAGE_TEMPLATE.md` определяет состав и порядок контента продукта. Он не заменяет визуальный гайд.

## Важное расхождение

Компактные таблицы расхода на страницах СИСТЕМА-Т в сжатом каталоге расходятся с отдельными официальными таблицами расхода.

File: docs/product-content/tables/epoxy-cg.md
# Расход материала: Пирофлекс Эпокси

**Режим / область таблицы:** Целлюлозное горение.

**Источник:** [Открыть исходную PDF-таблицу](../../../branding/%D0%9E%D0%93%D0%9D%D0%95%D0%97%D0%90%D0%A9%D0%98%D0%A2%D0%9D%D0%AB%D0%95%20%D0%A1%D0%98%D0%A1%D0%A2%D0%95%D0%9C%D0%AB%20%D0%9F%D0%98%D0%A0%D0%9E%D0%A4%D0%9B%D0%95%D0%9A%D0%A1%20%E2%80%94%20%D0%BA%D0%BE%D0%BF%D0%B8%D1%8F%2010.11.26/%D0%9F%D0%98%D0%A0%D0%9E%D0%A4%D0%9B%D0%95%D0%9A%D0%A1-%D0%AD%D0%9F%D0%9E%D0%9A%D0%A1%D0%98/%D0%9F%D0%98%D0%A0%D0%9E%D0%A4%D0%9B%D0%95%D0%9A%D0%A1%20%D0%AD%D0%9F%D0%9E%D0%9A%D0%A1%D0%98_%D1%82%D0%B0%D0%B1%D0%BB%D0%B8%D1%86%D0%B0%20%D1%80%D0%B0%D1%81%D1%85%D0%BE%D0%B4%D0%BE%D0%B2_%D0%A6%D0%93.pdf).

Таблица задаёт толщину сухого слоя и теоретический расход по приведённой толщине металла и требуемому пределу огнестойкости.
Пустые ячейки в исходном PDF оставлены как `—`. В PDF серым фоном выделены строки ПТМ 3,4 мм и 5,8 мм; они выделены полужирным и здесь.

| ПТМ, мм | R15: сухой слой, мм | R15: расход, кг/м² | R30: сухой слой, мм | R30: расход, кг/м² | R45: сухой слой, мм | R45: расход, кг/м² | R60: сухой слой, мм | R60: расход, кг/м² | R90: сухой слой, мм | R90: расход, кг/м² | R120: сухой слой, мм | R120: расход, кг/м² |
| --- | --- | --- | --- | --- | --- | --- | --- | --- | --- | --- | --- | --- |
| 1 | 2,13 | 2,26 | 3,20 | 3,39 | — | — | — | — | — | — | — | — |
| 1,5 | 2,00 | 2,12 | 3,00 | 3,18 | — | — | — | — | — | — | — | — |
| 2 | 1,92 | 2,04 | 2,88 | 3,05 | — | — | — | — | — | — | — | — |
| 2,2 | 1,81 | 1,92 | 2,71 | 2,87 | — | — | — | — | — | — | — | — |
| 2,4 | 1,73 | 1,84 | 2,60 | 2,75 | 3,60 | 3,81 | 4,67 | 4,95 | 7,26 | 7,70 | 9,45 | 10,02 |
| 2,6 | 1,65 | 1,75 | 2,47 | 2,62 | 3,48 | 3,69 | 4,52 | 4,79 | 6,97 | 7,38 | 9,07 | 9,61 |
| 2,8 | 1,57 | 1,66 | 2,35 | 2,49 | 3,31 | 3,51 | 4,38 | 4,64 | 6,73 | 7,13 | 8,76 | 9,29 |
| 3 | 1,51 | 1,60 | 2,27 | 2,41 | 3,18 | 3,37 | 4,24 | 4,49 | 6,47 | 6,85 | 8,42 | 8,93 |
| 3,2 | 1,43 | 1,51 | 2,14 | 2,27 | 3,03 | 3,21 | 4,09 | 4,34 | 6,23 | 6,60 | 8,11 | 8,60 |
| **3,4** | 1,39 | 1,47 | 2,08 | 2,20 | 2,88 | 3,05 | 3,95 | 4,19 | 5,98 | 6,34 | 7,80 | 8,27 |
| 3,8 | 1,32 | 1,40 | 1,98 | 2,10 | 2,75 | 2,91 | 3,81 | 4,03 | 5,76 | 6,11 | 7,50 | 7,95 |
| 4,2 | 1,28 | 1,35 | 1,91 | 2,03 | 2,65 | 2,81 | 3,66 | 3,88 | 5,53 | 5,86 | 7,20 | 7,63 |
| 4,6 | 1,23 | 1,30 | 1,85 | 1,96 | 2,56 | 2,71 | 3,52 | 3,73 | 5,34 | 5,66 | 6,95 | 7,37 |
| 5 | 1,19 | 1,26 | 1,78 | 1,88 | 2,46 | 2,61 | 3,37 | 3,58 | 5,11 | 5,41 | 6,65 | 7,05 |
| 5,4 | 1,14 | 1,21 | 1,71 | 1,81 | 2,37 | 2,51 | 3,23 | 3,42 | 4,92 | 5,21 | 6,40 | 6,78 |
| **5,8** | 1,09 | 1,16 | 1,64 | 1,74 | 2,27 | 2,41 | 3,09 | 3,27 | 4,70 | 4,98 | 6,12 | 6,49 |
| 6,2 | 1,05 | 1,11 | 1,57 | 1,67 | 2,18 | 2,31 | 2,99 | 3,17 | 4,53 | 4,80 | 5,90 | 6,25 |
| 6,9 | 0,99 | 1,05 | 1,49 | 1,58 | 2,05 | 2,17 | 2,87 | 3,04 | 4,36 | 4,62 | 5,67 | 6,01 |
| 7,6 | 0,94 | 0,99 | 1,41 | 1,49 | 1,95 | 2,07 | 2,80 | 2,97 | 4,21 | 4,46 | 5,48 | 5,81 |
| 8,3 | 0,90 | 0,95 | 1,34 | 1,42 | 1,86 | 1,97 | 2,73 | 2,89 | 4,06 | 4,30 | 5,28 | 5,60 |
| 9 | 0,85 | 0,90 | 1,28 | 1,35 | 1,77 | 1,88 | 2,60 | 2,76 | 3,91 | 4,14 | 5,09 | 5,39 |
| 9,7 | 0,81 | 0,86 | 1,21 | 1,29 | 1,68 | 1,78 | 2,51 | 2,66 | 3,76 | 3,98 | 4,89 | 5,18 |
| 10,4 | 0,77 | 0,81 | 1,15 | 1,22 | 1,59 | 1,69 | 2,45 | 2,60 | 3,60 | 3,82 | 4,71 | 4,99 |
| 10,6 | 0,73 | 0,78 | 1,10 | 1,17 | 1,53 | 1,62 | 2,38 | 2,52 | 3,42 | 3,63 | 4,48 | 4,75 |
| 10,8 | 0,70 | 0,74 | 1,05 | 1,11 | 1,46 | 1,55 | 2,31 | 2,45 | 3,32 | 3,52 | 4,28 | 4,54 |
| 11 | 0,67 | 0,71 | 1,00 | 1,06 | 1,39 | 1,47 | 2,25 | 2,39 | 3,24 | 3,43 | 4,10 | 4,35 |

File: docs/product-content/tables/epoxy-ugv.md
# Расход материала: Пирофлекс Эпокси

**Режим / область таблицы:** Углеводородное горение.

**Источник:** [Открыть исходную PDF-таблицу](../../../branding/%D0%9E%D0%93%D0%9D%D0%95%D0%97%D0%90%D0%A9%D0%98%D0%A2%D0%9D%D0%AB%D0%95%20%D0%A1%D0%98%D0%A1%D0%A2%D0%95%D0%9C%D0%AB%20%D0%9F%D0%98%D0%A0%D0%9E%D0%A4%D0%9B%D0%95%D0%9A%D0%A1%20%E2%80%94%20%D0%BA%D0%BE%D0%BF%D0%B8%D1%8F%2010.11.26/%D0%9F%D0%98%D0%A0%D0%9E%D0%A4%D0%9B%D0%95%D0%9A%D0%A1-%D0%AD%D0%9F%D0%9E%D0%9A%D0%A1%D0%98/%D0%9F%D0%98%D0%A0%D0%9E%D0%A4%D0%9B%D0%95%D0%9A%D0%A1%20%D0%AD%D0%9F%D0%9E%D0%9A%D0%A1%D0%98_%D1%82%D0%B0%D0%B1%D0%BB%D0%B8%D1%86%D0%B0%20%D1%80%D0%B0%D1%81%D1%85%D0%BE%D0%B4%D0%BE%D0%B2_%D0%A3%D0%93%D0%92.pdf).

Таблица задаёт толщину сухого слоя и теоретический расход по приведённой толщине металла и требуемому пределу огнестойкости.
Пустые ячейки в исходном PDF оставлены как `—`. В PDF серым фоном выделены строки ПТМ 3,4 мм и 5,8 мм; они выделены полужирным и здесь.

| ПТМ, мм | R30: сухой слой, мм | R30: расход, кг/м² | R45: сухой слой, мм | R45: расход, кг/м² | R60: сухой слой, мм | R60: расход, кг/м² | R90: сухой слой, мм | R90: расход, кг/м² | R120: сухой слой, мм | R120: расход, кг/м² |
| --- | --- | --- | --- | --- | --- | --- | --- | --- | --- | --- |
| 1 | 5,28 | 5,60 | — | — | — | — | — | — | — | — |
| 1,5 | 5,00 | 5,30 | — | — | — | — | — | — | — | — |
| 2 | 4,70 | 4,98 | — | — | — | — | — | — | — | — |
| 2,2 | 4,45 | 4,72 | — | — | — | — | — | — | — | — |
| 2,4 | 4,22 | 4,47 | 5,14 | 5,44 | 6,21 | 6,59 | 8,81 | 9,34 | 10,40 | 11,03 |
| 2,6 | 4,08 | 4,32 | 4,93 | 5,23 | 5,96 | 6,32 | 8,45 | 8,96 | 9,98 | 10,58 |
| 2,8 | 3,88 | 4,11 | 4,76 | 5,04 | 5,76 | 6,10 | 8,16 | 8,65 | 9,64 | 10,22 |
| 3 | 3,75 | 3,97 | 4,55 | 4,82 | 5,53 | 5,87 | 7,85 | 8,32 | 9,26 | 9,82 |
| 3,2 | 3,58 | 3,79 | 4,35 | 4,61 | 5,33 | 5,65 | 7,56 | 8,01 | 8,92 | 9,46 |
| **3,4** | 3,43 | 3,64 | 4,18 | 4,43 | 5,13 | 5,43 | 7,27 | 7,71 | 8,58 | 9,10 |
| 3,8 | 3,27 | 3,47 | 3,98 | 4,22 | 4,93 | 5,23 | 6,99 | 7,41 | 8,25 | 8,75 |
| 4,2 | 3,16 | 3,35 | 3,85 | 4,08 | 4,73 | 5,02 | 6,71 | 7,11 | 7,92 | 8,40 |
| 4,6 | 3,05 | 3,23 | 3,71 | 3,93 | 4,57 | 4,84 | 6,42 | 6,81 | 7,57 | 8,02 |
| 5 | — | — | 3,57 | 3,79 | 4,37 | 4,63 | 6,20 | 6,57 | 7,32 | 7,75 |
| 5,4 | — | — | 3,43 | 3,64 | 4,21 | 4,46 | 5,97 | 6,32 | 7,04 | 7,46 |
| **5,8** | — | — | 3,30 | 3,49 | 4,02 | 4,26 | 5,70 | 6,04 | 6,73 | 7,13 |
| 6,2 | — | — | 3,19 | 3,38 | 3,88 | 4,11 | 5,50 | 5,83 | 6,49 | 6,88 |
| 6,9 | — | — | 3,08 | 3,26 | 3,73 | 3,95 | 5,29 | 5,60 | 6,24 | 6,62 |
| 7,6 | — | — | — | — | 3,60 | 3,82 | 5,10 | 5,41 | 6,03 | 6,39 |
| 8,3 | — | — | — | — | 3,47 | 3,68 | 4,92 | 5,22 | 5,81 | 6,16 |
| 9 | — | — | — | — | 3,34 | 3,54 | 4,74 | 5,02 | 5,60 | 5,93 |
| 9,7 | — | — | — | — | — | — | 4,56 | 4,83 | 5,38 | 5,70 |
| 10,4 | — | — | — | — | — | — | 4,35 | 4,61 | 5,14 | 5,45 |
| 10,6 | — | — | — | — | — | — | 4,18 | 4,43 | 4,93 | 5,23 |
| 10,8 | — | — | — | — | — | — | 3,99 | 4,23 | 4,71 | 4,99 |
| 11 | — | — | — | — | — | — | 3,82 | 4,05 | 4,51 | 4,78 |

File: docs/product-content/tables/system-t-epoxy.md
# Расход материала: Система-Т Эпокси

**Режим / область таблицы:** 90, 120 и 150 минут.

**Источник:** [Открыть исходную PDF-таблицу](../../../branding/%D0%9E%D0%93%D0%9D%D0%95%D0%97%D0%90%D0%A9%D0%98%D0%A2%D0%9D%D0%AB%D0%95%20%D0%A1%D0%98%D0%A1%D0%A2%D0%95%D0%9C%D0%AB%20%D0%9F%D0%98%D0%A0%D0%9E%D0%A4%D0%9B%D0%95%D0%9A%D0%A1%20%E2%80%94%20%D0%BA%D0%BE%D0%BF%D0%B8%D1%8F%2010.11.26/%D0%9F%D0%98%D0%A0%D0%9E%D0%A4%D0%9B%D0%95%D0%9A%D0%A1%20%D0%A1%D0%98%D0%A1%D0%A2%D0%95%D0%9C%D0%90-%D0%A2%20%D0%AD%D0%9F%D0%9E%D0%9A%D0%A1%D0%98/%D0%9F%D0%98%D0%A0%D0%9E%D0%A4%D0%9B%D0%95%D0%9A%D0%A1%20%D0%A1%D0%98%D0%A1%D0%A2%D0%95%D0%9C%D0%90-%D0%A2%20%D0%AD%D0%9F%D0%9E%D0%9A%D0%A1%D0%98_%D1%82%D0%B0%D0%B1%D0%BB%D0%B8%D1%86%D0%B0%20%D1%80%D0%B0%D1%81%D1%85%D0%BE%D0%B4%D0%BE%D0%B2.pdf).

Расходные таблицы компонентов системы; расход нормирован на площадь конструкции. В исходном заголовке единица расхода сокращена до «кг», каталог указывает «кг/м²».
Пустые ячейки в исходном PDF оставлены как `—`. В PDF серым фоном выделены строки ПТМ 3,4 мм и 5,8 мм; они выделены полужирным и здесь.

| ПТМ, мм | R90: Терма Эпокси, слой, мм | R90: Пирофлекс Эпокси, слой, мм | R90: Терма Эпокси, расход, кг/м² | R90: Пирофлекс Эпокси, расход, кг/м² | R120: Терма Эпокси, слой, мм | R120: Пирофлекс Эпокси, слой, мм | R120: Терма Эпокси, расход, кг/м² | R120: Пирофлекс Эпокси, расход, кг/м² | R150: Терма Эпокси, слой, мм | R150: Пирофлекс Эпокси, слой, мм | R150: Терма Эпокси, расход, кг/м² | R150: Пирофлекс Эпокси, расход, кг/м² |
| --- | --- | --- | --- | --- | --- | --- | --- | --- | --- | --- | --- | --- |
| 1,5 | 4,54 | 4,95 | 4,81 | 5,24 | 5,90 | 6,49 | 6,26 | 6,88 | 7,67 | 8,64 | 8,13 | 9,15 |
| 1,8 | 4,29 | 4,67 | 4,54 | 4,95 | 5,58 | 6,14 | 5,91 | 6,50 | 7,25 | 8,16 | 7,68 | 8,65 |
| 2 | 4,03 | 4,40 | 4,27 | 4,66 | 5,25 | 5,77 | 5,56 | 6,12 | 6,82 | 7,68 | 7,23 | 8,14 |
| 2,2 | 3,81 | 4,16 | 4,04 | 4,41 | 4,96 | 5,46 | 5,26 | 5,79 | 6,45 | 7,26 | 6,84 | 7,70 |
| 2,4 | 3,60 | 3,92 | 3,81 | 4,16 | 4,68 | 5,15 | 4,96 | 5,46 | 6,08 | 6,85 | 6,45 | 7,26 |
| 2,6 | 3,41 | 3,72 | 3,62 | 3,95 | 4,44 | 4,89 | 4,71 | 5,18 | 5,78 | 6,50 | 6,12 | 6,89 |
| 2,8 | 3,27 | 3,57 | 3,47 | 3,78 | 4,26 | 4,68 | 4,51 | 4,97 | 5,53 | 6,23 | 5,87 | 6,60 |
| 3 | 3,13 | 3,41 | 3,32 | 3,62 | 4,07 | 4,48 | 4,32 | 4,75 | 5,29 | 5,96 | 5,61 | 6,32 |
| 3,2 | 2,99 | 3,26 | 3,17 | 3,45 | 3,89 | 4,28 | 4,12 | 4,53 | 5,05 | 5,69 | 5,36 | 6,03 |
| **3,4** | 2,87 | 3,13 | 3,04 | 3,32 | 3,73 | 4,11 | 3,96 | 4,36 | 4,86 | 5,47 | 5,15 | 5,79 |
| 3,6 | 2,74 | 2,99 | 2,90 | 3,17 | 3,57 | 3,92 | 3,78 | 4,16 | 4,64 | 5,22 | 4,91 | 5,53 |
| 3,8 | 2,66 | 2,90 | 2,82 | 3,07 | 3,46 | 3,80 | 3,67 | 4,03 | 4,50 | 5,06 | 4,77 | 5,36 |
| 4 | 2,56 | 2,79 | 2,72 | 2,96 | 3,34 | 3,67 | 3,54 | 3,89 | 4,34 | 4,88 | 4,60 | 5,17 |
| 4,2 | 2,50 | 2,73 | 2,65 | 2,89 | 3,26 | 3,58 | 3,45 | 3,80 | 4,24 | 4,77 | 4,49 | 5,05 |
| 4,4 | 2,43 | 2,65 | 2,58 | 2,81 | 3,17 | 3,48 | 3,36 | 3,69 | 4,12 | 4,63 | 4,36 | 4,91 |
| 4,6 | 2,39 | 2,60 | 2,53 | 2,76 | 3,10 | 3,42 | 3,29 | 3,62 | 4,04 | 4,54 | 4,28 | 4,82 |
| 4,8 | 2,33 | 2,54 | 2,47 | 2,69 | 3,03 | 3,33 | 3,21 | 3,53 | 3,94 | 4,43 | 4,17 | 4,70 |
| 5 | 2,29 | 2,50 | 2,43 | 2,65 | 2,98 | 3,28 | 3,16 | 3,48 | 3,88 | 4,36 | 4,11 | 4,62 |
| 5,2 | 2,22 | 2,42 | 2,35 | 2,57 | 2,89 | 3,18 | 3,06 | 3,37 | 3,76 | 4,23 | 3,98 | 4,48 |
| 5,4 | 2,18 | 2,38 | 2,31 | 2,52 | 2,84 | 3,12 | 3,01 | 3,31 | 3,69 | 4,15 | 3,91 | 4,40 |
| 5,6 | 2,14 | 2,34 | 2,27 | 2,48 | 2,79 | 3,07 | 2,96 | 3,25 | 3,62 | 4,08 | 3,84 | 4,33 |
| **5,8** | 2,11 | 2,30 | 2,23 | 2,43 | 2,74 | 3,02 | 2,91 | 3,20 | 3,56 | 4,01 | 3,78 | 4,25 |
| 6 | — | — | — | — | — | — | — | — | 3,50 | 3,94 | 3,71 | 4,18 |
| 6,2 | — | — | — | — | — | — | — | — | 3,44 | 3,87 | 3,65 | 4,11 |
| 6,4 | — | — | — | — | — | — | — | — | 3,38 | 3,80 | 3,58 | 4,03 |
| 6,6 | — | — | — | — | — | — | — | — | 3,32 | 3,73 | 3,52 | 3,96 |
| 6,8 | — | — | — | — | — | — | — | — | 3,26 | 3,67 | 3,45 | 3,89 |
| 7 | — | — | — | — | — | — | — | — | 3,19 | 3,60 | 3,39 | 3,81 |
| 7,2 | — | — | — | — | — | — | — | — | 3,13 | 3,53 | 3,32 | 3,74 |
| 7,4 | — | — | — | — | — | — | — | — | 3,07 | 3,46 | 3,26 | 3,67 |
| 7,6 | — | — | — | — | — | — | — | — | 3,01 | 3,39 | 3,19 | 3,59 |
| 7,8 | — | — | — | — | — | — | — | — | 2,95 | 3,32 | 3,13 | 3,52 |
| 8 | — | — | — | — | — | — | — | — | 2,90 | 3,26 | 3,07 | 3,46 |
| 8,4 | — | — | — | — | — | — | — | — | 2,80 | 3,15 | 2,97 | 3,34 |
| 8,8 | — | — | — | — | — | — | — | — | 2,74 | 3,08 | 2,90 | 3,27 |
| 9,2 | — | — | — | — | — | — | — | — | 2,68 | 3,01 | 2,84 | 3,19 |
| 9,6 | — | — | — | — | — | — | — | — | 2,62 | 2,95 | 2,77 | 3,12 |
| 10 | — | — | — | — | — | — | — | — | 2,50 | 2,85 | 2,65 | 3,02 |
| 10,4 | — | — | — | — | — | — | — | — | 2,46 | 2,77 | 2,61 | 2,93 |
| 11 | — | — | — | — | — | — | — | — | 2,40 | 2,70 | 2,54 | 2,86 |
| 11,5 | — | — | — | — | — | — | — | — | 2,33 | 2,65 | 2,47 | 2,81 |
| 12 | — | — | — | — | — | — | — | — | 2,34 | 2,60 | 2,48 | 2,76 |
